Repository: srobertsphd/nanobot-core

# Nanobot-CORE

A comprehensive document processing and retrieval framework built for intelligent document ingestion, vector storage, and RAG (Retrieval-Augmented Generation) applications.

## Overview

Nanobot-CORE is a production-ready framework that leverages IBM Docling for advanced document processing, PostgreSQL with pgvector for vector storage, and integrates with LogFire for comprehensive observability. The framework provides flexible database configuration, multiple LLM provider support, and customizable metadata management.

**Mission**: This framework was created to address the need for standardized knowledge management solutions in academic and research environments. Nanobot-CORE serves as an open-source foundation that nanofabrication facilities can adopt, customize, and contribute to, enabling:
- **Standardization**: Shared codebase and practices across facilities
- **Collaboration**: Common framework for knowledge sharing and integration
- **Education**: Teaching resource for implementing AI-powered knowledge management
- **Innovation**: Foundation for academic and business innovations using generative AI

By making advanced document processing and RAG capabilities accessible and standardized, Nanobot-CORE aims to accelerate the adoption of modern knowledge management techniques in research laboratories.

**Implementation**: Nanobot-CORE is built using fundamental Python with minimal abstractions. The pipeline is implemented directly in Python, with IBM Docling as the only external framework abstraction, ensuring transparency, maintainability, and full control over the document processing workflow.

## Key Features

### Document Processing
- **IBM Docling Integration**: Advanced document conversion that extracts:
  - **Images**: Page images and embedded pictures with configurable resolution
  - **Tables**: Structured table extraction and preservation
  - **Hierarchy**: Document structure, headings, and semantic organization
- **Multiple Chunking Strategies**: Configurable chunking approaches (default, balanced, fine-grained, paragraph-based)
- **Document Processor**: Complete pipeline for reading documents and populating the database

### Database & Vector Storage
- **PostgreSQL with pgvector**: High-performance vector similarity search
- **Flexible Database Configuration**: 
  - Switch between local PostgreSQL and external PostgreSQL (e.g., Neon)
  - Runtime database selection via configuration
  - Automatic database initialization and schema management
- **Customizable Metadata**: 
  - Extensible JSONB metadata schema
  - Metadata validation and querying capabilities
  - Support for custom metadata fields

### LLM Integration
- **Provider Flexibility**: Switch between different LLM providers and models
- **OpenAI Integration**: Embeddings and chat completions with automatic instrumentation
- **Configurable Models**: Per-operation model selection (embeddings, chat, etc.)

### Observability & Logging
- **LogFire Integration**: 
  - Automatic telemetry for LLM calls (embeddings, completions)
  - Pydantic LogFire integration for model tracking
  - Traces and spans for distributed observability
  - LLM call tracking and metrics
- **Dual Logging**: 
  - Local file logging (rotating logs, JSON format)
  - LogFire cloud logging for centralized observability
  - Configurable log levels and handlers

### User Interface
- **Streamlit Front-end**: Interactive chat interface for document Q&A
- **FastAPI Endpoints** (In Development): REST API for programmatic access

## Document Processing Pipeline

The complete document processing flow:

1. **Document Conversion**: IBM Docling converts PDFs/documents, extracting images, tables, and hierarchical structure
2. **Text Chunking**: Multiple strategies for splitting documents into semantic chunks
3. **Embedding Generation**: OpenAI (or configurable provider) generates vector embeddings
4. **Database Storage**: PostgreSQL with pgvector stores chunks, vectors, and metadata
5. **Vector Retrieval**: Similarity search retrieves relevant chunks
6. **RAG Integration**: LLM generates responses using retrieved context

## Project Structure

### Core Components

**app/** - Main application code
- **services/** - Service layer
  - `document_service.py` - Complete document processing pipeline
  - `chunking_service.py` - Document chunking strategies
  - `openai_service.py` - OpenAI API integration with LogFire
  - `prompt_loader.py` - Prompt template loading
- **database/** - Database operations
  - `setup.py` - Database initialization and schema creation
  - `common.py` - Connection management (local/external switching)
  - `insert.py` - Chunk insertion operations
  - `retrieval.py` - Vector similarity search
  - `transaction.py` - Transaction management
  - `maintenance.py` - Metadata updates and maintenance

# Process a single file
python document_processor.py file.pdf

# Process all files
python document_processor.py --all
```

File: data/converted_docs/RCA Clean SOP/RCA Clean SOP_markdown.md
## Standard Operating Procedure:

## RCA Clean

## Table of Contents

| Table of Contents.................................................................................................................................. 1           |
|-----------------------------------------------------------------------------------------------------------------------------------------------------------------|
| Principle of Operation...........................................................................................................................1              |
| Material Requirements......................................................................................................................... 2                |
| Equipment:............................................................................................................................................. 2       |
| Chemicals:.............................................................................................................................................. 2      |
| Personal Protective Equipment:............................................................................................................. 2                   |
| Procedure............................................................................................................................................. 2        |
| RCA Clean Preparation........................................................................................................................... 2              |
| RCA-1 Clean (H2O2:NH4OH:H2O - 1:1:5)............................................................................................... 3                           |
| HF Dip (HF:H2O - 1:100) [OPTIONAL]..................................................................................................... 3                       |
| RCA-2 Clean (H2O2:HCl:H2O - 1:1:5)......................................................................................................3                       |
| Spin Rinse Dryer..................................................................................................................................... 3         |
| Cleanup...................................................................................................................................................3     |
| Accident Procedure...............................................................................................................................4              |
| Hydrofluoric Acid Contact.......................................................................................................................4               |
| Hydrochloric Acid, Ammonium Hydroxide and Hydrogen Peroxide Contact..........................................4                                                  |
| Spills....................................................................................................................................................... 5 |
| Revision History:................................................................................................................................... 5          |

## Principle of Operation

To  clean  silicon  wafers  in  preparation  for  high-temperature  processing.  RCA  clean  is  a procedure for removing metal ions from silicon wafers. In the process it oxidizes the silicon and leaves a thin film of oxide on the surface of the wafer. If wafer proceeds to undergo thermal oxide processing, an HF or BOE clean should be added after the RCA-2 clean and before the spin rinse dryer to remove the native oxide layer.

Version 1.0     Revised May 22, 2025

## Material Requirements

## Equipment:

Substrate,  three  Pyrex bath containers, two thermometers, one polypropylene containers (for HF dip), PFA wafer carrier with handles, and fluorocarbon (CTFE) tweezers

- -Note: A full set of dishes have been set aside for use with RCA cleaning. Do not use these dishes for any other purpose. Clean these dishes thoroughly before storing them.

## Chemicals:

Hydrofluoric Acid (HF 48-51%), Hydrochloric Acid (HCl), Ammonium Hydroxide (NH4OH 30%), Hydrogen Peroxide (H2O2 30 %)

- -Chemical Hazards
- o HF: Liquid or vapors are serious health hazards, cause severe burns and bone loss,  which  may not be immediately painful or visible. Significant exposure (100 mL)  can  kill  directly.  Use  extreme  caution,  HF  is  very  hazardous,  both  acutely and long term.
- o HCl: Liquid or vapors are serious health hazards and cause severe burns.
- o NH4OH:  Liquid  is  extremely  basic  and  corrosive.  Exposure  can  cause  severe burns.
- o H2O2: Liquid or vapors are serious health hazards, and can cause severe burns. Peroxide is an explosive hazard and thus requires vented waste containers.

## Personal Protective Equipment:

Trionic gloves on top of nitrile gloves, apron, safety glasses and face-shield

## Procedure

## RCA Clean Preparation

Set RCA-1 hotplate to &gt;200°C to expedite heating. Set RCA-2 hotplate to 185°C to expedite heating. Note: Don't set RCA-2 hotplate and RCA-2 hotplate both above 200°C.

- 1. Triple  rinse  all  beakers  with  DI  water  and  spray  dry  with  N   prior  to  beginning  the 2 process.
- 2. Put 2 L DI water in RCA-1 beaker (use top of DI water label on beaker as a fill line). Add 325 mL Ammonium Hydroxide (use top of Ammonium Hydroxide label on beaker as a fill line). Heat to 85°C.
- 3. Put 2 L DI water in RCA-2 beaker (use top of DI water label on beaker as a fill line). Add 325 mL Hydrogen Chloride (use top of Hydrogen Chloride label on beaker as a fill line). Heat to 85°C.

Version 1.0     Revised May 22, 2025

- 4. Load wafer(s) onto the wafer boat evenly across the boat.
- 5. Fill the Pyrex tank with DI water.

## RCA-1 Clean (H2 O2:NH4OH:H2O - 1:1:5)

- 1. Add 325 mL Hydrogen Peroxide to RCA-1 beaker (use top of Hydrogen Peroxide label on beaker as a fill line).
- 2. Load the wafer boat into a beaker and soak for 10 minutes.
- 3. Remove the wafer boat from the RCA-1 beaker under flowing water and load the wafer boat into DI water tank.

## HF Dip (HF:H2 O - 1:100) [OPTIONAL]

The HF dip container will be set-up by staff and will be placed in the acid bench sink.

- 1. Remove the wafer boat from DI water tank under flowing water and transfer the boat to the HF dip.
- 2. Wait one minute.
- 3. Remove the wafer boat from the HF dip under flowing water and transfer the boat to the DI water tank.

## RCA-2 Clean (H2 O2:HCl:H2 O - 1:1:5)

- 1. Add 325 mL Hydrogen Peroxide to RCA-2 beaker.
- 2. Load the wafer boat into the beaker and soak for 15 minutes.
- 3. Dispose of contaminated DI water in DI water tank, rinse, and refill with DI water.
- 4. Remove the wafer boat from RCA-2 beaker under flowing water and load the wafer boat into the DI water tank.

## Spin Rinse Dryer

- 1. Remove the wafer boat from DI water tank under flowing water and load the wafer boat into the spin rinse dryer.
- 2. Turn on the Nitrogen line and press the power button.
- 3. Press Start Screen and press start.
- 4. When the process is complete, press the power button and turn off the Nitrogen line.
- 5. Remove the wafer boat from the spin rinse dryer.

## Cleanup

- 1. Dip  tweezers  in  RCA-1 beaker for 10 seconds, DI water tank for 10 seconds, RCA-2 beaker for 10 seconds, and DI water tank. Rinse clean and spray dry with the nitrogen gun.
- 2. Triple rinse DI water tank, thermometers, and wafer boat carriers and spray dry with N 2 gun.

- 3. Wait for RCA-1 and RCA-2 to cool to room temperature.
- 4. If recycling RCA-1 and RCA-2: cover tanks with plastic covers.
- 5. Pour the RCA-1 solution into the RCA-1 waste carboy.
- 6. Triple rinse the RCA-1 tank with DI water and spray dry with N  gun. 2
- 7. Pour the RCA-2 solution into the RCA-2 waste carboy.
- 8. Triple rinse the RCA-2 tank with DI water and spray dry with N  gun. 2
- 9. Return cleaned and dried labware to their proper location.
- 10.  Wipe  up  any  drips  in  the  area  with  lab  wipes  and  dispose  of  them  in  the appropriate trash container.
- 11. Store the Hydrochloric Acid in the acids cabinet, the Ammonium Hydroxide in the caustics cabinet and the Hydrogen Peroxide in the oxidizers cabinet.
- 12.  Inspect  all  of  the  PPE  to  ensure it  did  not  come in contact with the chemicals before returning it to its storage location.

## Accident Procedure

## Hydrofluoric Acid Contact

- -Skin: Rinse affected area with water for 5 minutes, removing contaminated clothing during rinse. Apply generous  amounts  of  calcium  gluconate. Get  immediate medical attention.
- -Eye: Immediately flush with water for at least 20 minutes while lifting upper and lower eyelids occasionally. Get immediate medical attention.
- -Ingestion: Do not induce vomiting. Get immediate medical attention.
- -Inhalation: Remove to fresh air. Resuscitate if necessary. Take care not to inhale any fumes released from the victim's lungs. Get immediate medical attention.

## Hydrochloric Acid, Ammonium Hydroxide and Hydrogen Peroxide Contact

- -Skin: Remove contaminated clothing, rinse affected area with water for 10 minutes. If there is a visible burn, get immediate medical attention.
- -Eye: Immediately flush with water for at least 20 minutes while lifting upper and lower eyelids occasionally. Get immediate medical attention.
- -Ingestion: Do not induce vomiting. Get immediate medical attention.
- -Inhalation: Remove to fresh air. Resuscitate if necessary. Take care not to inhale any fumes released from the victim's lungs. Get immediate medical attention.

## Spills

If  a  small,  contained  spill  occurs, such as inside the hood, wipe it up with chemical wipes and dispose  of  them  in  the  proper  trash  container.  If  a  large  spill  occurs,  evacuate  the  area  and notify the cleanroom staff.

## Revision History:

- ● Version 0.0  - Created September 8 th , 2017
- ● Version 1.0  - Revised May 22, 2025
